Repository: shpeng1996/advpkg

File: raw/papers/2026-09-14_openalex_self-activated-direct-bonding-ald-al2o3-3d.md
---
collected_date: 2026-09-14
source_url: https://doi.org/10.1021/acsami.6c08143
source_domain: openalex.org
title: "Self-Activated Direct Bonding with a Highly Polar Atomic-Layer-Deposited Film for 3D Integration"
doi: 10.1021/acsami.6c08143
authors: ["Hayato Kitagawa", "Taisuke Yamamoto", "Jenyu Lee"]
institutions: ["Yokohama National University", "Mitsubishi Electric (Japan)"]
venue: "ACS Applied Materials & Interfaces"
cited_by_count: 0
oa_pdf_url: null
publish_date: 2026-09-03
content_type: paper
language: en
fetch_status: success
relevance_tags: [hybrid-bonding, direct-bonding, ALD, Al2O3, plasma-free, 3D-integration]
---

# Self-Activated Direct Bonding with a Highly Polar Atomic-Layer-Deposited Film for 3D Integration

**DOI**: https://doi.org/10.1021/acsami.6c08143
**Published**: 2026-09-03
**Venue**: ACS Applied Materials & Interfaces (ACS, high-impact journal)
**Authors**: Hayato Kitagawa, Taisuke Yamamoto, Jenyu Lee
**Institutions**: Yokohama National University; Mitsubishi Electric (Japan)

## Abstract

We report a previously unknown bonding regime: "self-activated, plasma-free" direct wafer bonding, enabled by atomic-layer-deposited (ALD) Al2O3 on 300-mm wafers. Direct bonding underpins all advanced three-dimensional (3D) complementary metal-oxide-semiconductor (CMOS) and heterogeneous chiplet architectures, yet dielectric surfaces have been assumed to require aggressive plasma activation or chemical-mechanical polishing (CMP) to achieve sufficient surface energy for room-temperature bonding. This work demonstrates that a thin ALD Al2O3 film provides sufficient surface polarity and hydroxyl density to achieve void-free direct bonding without plasma treatment, reducing process complexity and potential surface damage.

## Key Findings

- **Self-activated plasma-free bonding**: ALD Al2O3 on 300-mm wafers achieves room-temperature bonding without plasma activation
- **Process simplification**: Eliminates plasma activation step, reducing cost and surface damage risk
- **Surface mechanism**: ALD Al2O3 high polarity + hydroxyl density enables void-free bonding
- **Wafer scale**: Demonstrated on 300-mm wafers (production-relevant)
- **Relevance**: Directly applicable to Cu-Cu hybrid bonding at sub-µm pitch by simplifying the dielectric bonding step

## Wiki Significance

This paper introduces a potentially disruptive simplification to hybrid bonding process flow: eliminating plasma activation through ALD Al2O3 film chemistry. Current hybrid bonding (SoIC-X, Foveros Direct) requires precise plasma activation for dielectric-dielectric bonding — a yield-sensitive step. If confirmed at production scale, this ALD approach could reduce yield loss from plasma non-uniformity, especially critical as pitches approach 1 µm. Relevant to `wiki/technologies/hybrid-bonding.md` (Research Frontier subsection).

File: raw/papers/2026-09-16_openalex_non-bosch-deep-si-etch-sidewall-passivation.md
---
collected_date: 2026-09-16
source_url: https://doi.org/10.1116/6.0005520
source_domain: openalex.org
title: "Understanding sidewall passivation composition of single-step non-Bosch processes for deep Si etch using alternative gas mixtures"
doi: 10.1116/6.0005520
authors: ["Richa Agrawal", "Nathan Marchack", "Rosa Goss", "Marinus Hopstaken", "Steve Molis", "Bang To", "Roger Goss", "Xuxing Zhang", "Brian Pham", "Robert L. Bruce"]
institutions: ["IBM", "IBM Research — Thomas J. Watson Research Center"]
venue: "Journal of Vacuum Science & Technology A"
cited_by_count: 0
oa_pdf_url: null
publish_date: 2026-09-08
content_type: paper
language: en
fetch_status: success
relevance_tags: [TSV, deep-silicon-etch, Bosch-process, IBM, sustainability, PFAS, high-aspect-ratio]
---

# Sidewall passivation in single-step non-Bosch deep-Si etch (IBM)

## Abstract (reconstructed from OpenAlex inverted index)

> Bosch processes involving C₄F₈ and SF₆ have been conventionally used for through-silicon via etch. However, given the **high global warming potential of C₄F₈** and the importance of high aspect-ratio deep-Si etch processes for packaging applications in next-generation technology nodes, it is of great interest to explore alternative plasma chemistries focusing on sustainable process development in the future. In our previous work, we reported the feasibility of using **CH₄ and C₄F₆ gas mixtures in lieu of C₄F₈, and BCl₃ as an etchant additive along with SF₆ in a single-step non-Bosch system**. Parametric studies for throughput improvement were conducted, and "transition" discontinuities were observed for which a formation mechanism was proposed. In this work, the role of BCl₃ as an additive in CH₄-C₄F₆-BCl₃-SF₆ gas mixtures is discussed and further characterization on the sidewall composition is presented using **time-of-flight secondary-ion mass spectrometry**. The addition of BCl₃ showed **significant reduction in the F:C ratio of the polymer film** as measured by **x-ray photoelectron spectroscopy**, with the effect being more pronounced in the areas subject to ion bombardment.

## Key findings

- **BCl₃ addition lowers the F:C ratio** of the sidewall passivation polymer, and the effect is stronger where ion bombardment is strongest — giving a knob for depth-dependent sidewall control.
- A **single-step** (non-Bosch, non-alternating) chemistry for high-aspect-ratio deep-Si etch, which removes the scalloping inherent to Bosch cycling.
- Characterisation by ToF-SIMS and XPS.

## Why it matters

Two threads the wiki has not connected. First, **TSV etch process control**: single-step etch changes sidewall profile and therefore liner/barrier conformality and TSV reliability. Second, and more structurally, the driver here is **environmental compliance, not performance** — C₄F₈ has a high GWP, and the fluorinated-gas and PFAS regulatory pressure that produced Fujifilm's PFAS-free PBO (collected 2026-09-15) is now reaching the **via etch step** at an IDM research lab. That makes it the second independent instance this quarter of environmental regulation reshaping a core advanced-packaging unit process.

File: raw/papers/2026-09-20_openalex_tgv-wet-etching-morphology-control-review.md
---
collected_date: 2026-09-22
source_url: https://doi.org/10.3390/mi17091100
source_domain: openalex.org
title: "Advances in Morphology Control of Through-Glass via Wet Etching for High-Performance Glass-Based Packaging"
doi: 10.3390/mi17091100
authors: ["Qi Zhang", "Houtong Liu"]
institutions: ["Anhui University of Technology", "Anhui East China Institute of Optoelectronic Technology"]
venue: "Micromachines, Vol. 17, Issue 9, Article 1100"
cited_by_count: 0
oa_pdf_url: null
publish_date: 2026-09-20
content_type: paper
language: en
fetch_status: success
relevance_tags: [TGV, glass-substrate, wet-etching, sidewall-roughness, via-profile, LIDE]
---

# Advances in Morphology Control of Through-Glass via Wet Etching

## 量化結果
| 項目 | 數值 |
|------|------|
| Borofloat 33（500 µm 厚，Cr/Au 遮罩，49% HF） | **側壁錐角約 45°–50°**，底切顯著 |
| 雷射誘發濕蝕刻（LIWE）之側壁粗糙度 | **1.257 µm → 25 nm**（改善約 50×），微波傳輸效能大幅提升 |
| 大面積 TGV 陣列孔徑均勻性 | **RSD < 1%**（超音波輔助 + 溫控 + 基板運動） |
| LIDE 蝕刻液 | HF:HCl 體積比影響蝕速與縱橫比（NXT 玻璃） |

## ⭐⭐⭐ TGV 剖面形態的五種分類
1. **直壁（straight-walled）**
2. **沙漏形（hourglass，且腰部高度可不同）**
3. **等腰錐形（isosceles tapered）**
4. **倒錐形（inverted-tapered）**
5. **底切形（undercutting）**

## 缺陷類型
側壁粗糙度｜內部殘留物｜微裂紋｜氣泡／顆粒夾陷｜遮罩邊緣缺陷

## 下游影響（作者原文）
> 「側壁粗糙度、側壁垂直度與內部殘留物，對**種子層覆蓋、銅填充完整性、高頻訊號損耗與熱機械可靠性**有深遠影響。」

## 對本 wiki 的意義
1. ⭐⭐⭐ **「孔徑是三個數字（頂／腰／底）」這個由 Onto（2025-10-06）帶來的驗收規範，在本篇取得了物理成因上的完整分類。** 五種剖面中，**沙漏形明確具有「腰」，且腰部高度本身是一個獨立變數**。➜ 列管空缺「Corning small via diameter 的實際數值」的提問方式應進一步修正為：**「頂／腰／底何者，以及若為沙漏形，腰在什麼高度」**。
2. ⭐⭐⭐ **側壁粗糙度 1.257 µm → 25 nm 是本 wiki 取得的第一個 TGV 側壁粗糙度絕對值，且跨度達 50 倍。** 對照混合接合側的 Ra < 0.1–0.2 nm，**同樣叫「粗糙度」的兩個規格相差兩到四個數量級**——再次佐證本 wiki 的「同一名詞涵蓋多個獨立驗收項」論述，此處是**跨技術域**的版本。
3. ⭐⭐ **45°–50° 錐角**可與 2026-09-21 收錄的 ACS Omega 聚醯亞胺雷射燒蝕（倒梯形、頂寬較底寬多 6.4 ± 0.6 µm）並列：**兩種材料、兩種製程，皆以「非直壁」為預設，直壁是要額外付代價換來的**。➜ 本 wiki 的面板／玻璃幾何記錄應一律標註剖面型態，不可只記單一孔徑。
4. ⭐ **孔徑 RSD < 1%** 是本 wiki 首個 TGV 陣列均勻性數字。⚠ 依 2026-09-21 新設規範，**該數字未附重複性（repeatability），標 ⚠ 待補**——本 wiki 的雙梳飛時測距案例已證明缺少重複性時「均勻度」可能主要是量測雜訊。
5. ⚠ 本篇為綜述，最具體的數字皆為引用他人研究（Fang et al. 的 25 nm、Hou et al. 的 1% RSD），非原始實驗。

File: raw/papers/2026-10-07_openalex_cuos-alloy-interconnect-oxidation-adhesion.md
---
collected_date: 2026-10-07
source_url: https://doi.org/10.1063/5.0345777
source_domain: openalex.org
title: "Practical relevance of Cu(Os) interconnects in microelectronics"
doi: 10.1063/5.0345777
authors: ["Chon-Hsin Lin"]
institutions: ["Lunghwa University of Science and Technology"]
venue: "AIP Advances"
cited_by_count: 0
oa_pdf_url: https://pubs.aip.org/aip/adv/article-pdf/doi/10.1063/5.0345777/21132466/095206_1_5.0345777.pdf
publish_date: 2026-09-01
content_type: paper
language: en
fetch_status: success
relevance_tags: [post-Cu-metals, Cu-Os, seed-layer, oxidation, adhesion, electromigration, diffusion-barrier]
---

# Cu(Os) 合金金屬化：抗氧化、阻擋 Cu 擴散、種子層附著強度 52.3 MPa（稱為純 Cu 的 14–15 倍）

**DOI** `10.1063/5.0345777`｜**AIP Advances**｜**2026-09-01**｜**Chon-Hsin Lin（龍華科技大學）**｜被引 0｜**有 OA PDF**

## 重建摘要（原文）

> Advances in semiconductor manufacturing are driving miniaturization; however, conventional Cu interconnects suffer from diffusion, electromigration, and oxidation at these scales. This study developed a **copper–osmium [Cu(Os)] alloy metallization process** to improve the thermal stability and reliability of integrated circuit conductors. Cu(Os) thin films deposited by **co-sputtering** exhibited excellent oxidation resistance, copper wettability, and Cu-diffusion blocking capability. […] Compared with pure Cu conductors that experience electromigration under high current densities, Cu diffusion into the dielectric layer, and oxidation at high temperatures, Cu(Os) exhibited superior performance owing to its higher melting point, higher conductivity, and excellent diffusion-blocking properties. **After annealing at 740 °C for 1 h, the 300-nm-thick film exhibited a resistivity of 2.16 μΩ/cm. By comparison, the films annealed at 400 and 450 °C for 200 h had resistivities of 2.06 and 2.03 μΩ/cm**, respectively, demonstrating the material's excellent high-temperature oxidation resistance. **When used as a seed layer and annealed at 600 °C, it achieved an adhesion strength of 52.3 ± 0.01 MPa, representing a 14- to 15-fold improvement over pure Cu.** This same 600 °C treatment boosted the **antibacterial efficacy to nearly 100%**, outperforming pure Cu […]

## 關鍵量化值

| 條件 | 電阻率 |
|------|--------|
| 740 °C／1 h，300 nm 厚 | **2.16 μΩ·cm** |
| 400 °C／200 h | **2.06 μΩ·cm** |
| 450 °C／200 h | **2.03 μΩ·cm** |

| 項目 | 數值 |
|------|------|
| 種子層附著強度（600 °C 退火） | **52.3 ± 0.01 MPa**，稱為純 Cu 的 **14–15 倍** |
| 沉積方式 | 共濺鍍（co-sputtering） |

## 為何對本 wiki 重要（2–4 句）

1. **⭐⭐ 命中 2026-09-21 改寫後之空缺「後 Cu 互連金屬（Co／Ru）在 3D 整合與封裝界面的落點」，並新增一個此前不在清單上的元素：鋨（Os）。** 既載兩例為 Co（POSTECH 等）與 Ru（復旦 nTSV、本輪仍無摘要的 `10.1016/j.jallcom.2026.191266` Ru/SiO₂ 混合接合）。本件的路線**與那兩者不同**：不是「以新金屬取代 Cu」，而是**在 Cu 裡合金化少量 Os**，因此既有的「CMP 為限制層綁定於 Cu 金屬化」之時間邊界論述**在本件下仍成立**（主體仍是 Cu）。
2. **⭐⭐ 唯一與本 wiki 核心論述直接相接的數字是「種子層附著強度」。** 既載之 TGV 失效因果鏈為「側壁形態 → 種子層覆蓋 → **附著不足** → 銅剝離」（AMAT），而該鏈條**從未有過附著強度的絕對值**。本件給出 52.3 MPa（⚠ 矽／介電面上，非 TGV 玻璃孔壁）➜ **列為該鏈條的第一個量值錨點，但須標「不同基材、不可逕行套用於 TGV」。**
3. **⚠⚠⚠ 本件的證據層級須明確降級，理由有三：**
   - **單一作者、技職院校掛名、被引 0**，無共同機構佐證。
   - **摘要在結尾轉向「抗菌效力近 100%」** —— 這與微電子互連可靠度無關，暗示該文投稿定位為多用途材料論文而非封裝／互連論文。依 2026-09-21 所立之「來源可信度第四軸」精神，**此為一種新的樣態：期刊與同儕審查正常，但論文本身的問題範圍遠大於其標題所稱的應用域。**
   - **單位寫作錯誤**：摘要三處皆寫 `μΩ/cm`，而電阻率的正確單位是 `μΩ·cm`。本 wiki 以 `μΩ·cm` 記錄並標註此修正。⚠ 另：**740 °C/1 h 的電阻率（2.16）高於 400 °C/200 h（2.06）與 450 °C/200 h（2.03）**，而摘要用這組數字論證「高溫抗氧化優異」—— **該論證方向與數字大小關係不一致**，需全文方能判讀。
4. ➜ **處置：收錄並記為「候選材料路線」，52.3 MPa 與三組電阻率一律標 ⚠ 單一來源；不得作為任何推論之前提，亦不得與既載之混合接合／TGV 規格並列。**

File: raw/papers/2026-10-11_openalex_epoxy-underfill-review-coordinated-regulation-tradeoffs.md
---
collected_date: 2026-10-19
source_url: https://doi.org/10.3390/polym18202481
source_domain: openalex.org
title: "Recent Advances in Performance-Driven Multiscale Strategies for Epoxy-Based Underfill Materials for Advanced Packaging"
doi: 10.3390/polym18202481
authors: ["Yi Wang", "Yage Wang", "Yihang Wu", "Yujie Yan", "Yuejie Li", "Dongya Sun", "An Xie"]
institutions: ["Xiamen University of Technology", "Key Laboratory of Functional Materials and Applications of Fujian Province"]
venue: "Polymers"
cited_by_count: 0
oa_pdf_url: null
publish_date: 2026-10-11
content_type: paper
language: en
fetch_status: success
relevance_tags: [underfill, epoxy, CTE-mismatch, thermomechanical, filler, reliability, review]
---

# 環氧底填料綜述：由「單項最佳化」轉向「協調調控」

## 摘要 / Abstract（原文重建）

The rapid evolution of advanced packaging toward high-density, high-power, and three-dimensional heterogeneous integration has placed increasingly stringent demands on package reliability, particularly because of the thermal expansion mismatch and associated thermomechanical stresses between silicon dies and substrates. Owing to their favorable combination of properties and highly tunable formulation chemistry, epoxy resins remain the predominant matrix materials for underfill applications. However, the design paradigm of epoxy-based underfills is shifting from the optimization of individual thermomechanical properties toward the coordinated regulation of thermal, rheological, mechanical, and reliability-related characteristics. This review summarizes recent advances in epoxy-based underfill materials from the perspectives of thermal management, rheological optimization, mechanical reinforcement, and reliability enhancement, with particular emphasis on the roles of filler engineering, resin and interfacial design, and curing-system regulation. The intrinsic coupling and trade-offs among different performance parameters are also discussed. Furthermore, emerging directions for underfill materials in advanced packaging are outlined, including multiscale structure–property relationships, reliability prediction, and intelligent formulation design.

## 為何對 wiki 重要 / Why This Matters

- ⭐⭐⭐ **「設計典範自單項最佳化轉向協調調控」是本 wiki 核心論述「最佳值必然是區間」的材料學版本，且由綜述層級明文陳述。**
  本篇把熱／流變／機械／可靠度四項的**內在耦合與取捨（intrinsic coupling and trade-offs）**列為獨立章節
  ⇒ 📌 既載該論述目前的十個實例全部是「單一參數、兩個相反失效模式」；
  **本篇提供的是「四個參數彼此耦合」的高維版本** ⇒ 立讀法：該論述的一般形式不是「最佳值是區間」，
  而是「**當參數數目 >1 且彼此耦合時，不存在逐項最佳化的解**」。
- ⭐⭐ **底填料是本 wiki 的既有空白。** 既載材料側已有 [[entities/ajinomoto]]（ABF）、[[entities/resonac]]（切割膠帶）、
  [[entities/atotech]]（電鍍化學）與 Samsung 多孔填料 NCF 專利，**但無底填料的系統性內容**。
  本篇可作為該空白的框架頁素材（filler engineering／樹脂與界面設計／固化系統調控三軸）。
- ⚠⚠ **摘要零量化值**（無 CTE、無模數、無黏度、無填料比例、無可靠度循環數）⇒ 僅能作為**分類框架**，
  不得作為任何底填料規格的來源。無 OA PDF。
- ⚠ 📌 既載列管之 **Samsung 多孔填料 NCF（US20260247940A1）目標產品線**空缺**不因本篇結清** ——
  本篇為一般性綜述，未涉及該專利或多孔填料的熱阻數值。
